Repository: JJo-0/JJo-0.github.io

# JJo-0.github.io

개발, AI, 로보틱스, 연구 과정에서 얻은 내용을 기록하는 개인 기술 블로그입니다.

- Live site: `https://jjo-0.github.io`
- Blog engine: Astro + Svelte + Tailwind CSS
- Main application: `spaceship-ui/`
- Content: `spaceship-ui/site/content/`

## Development

```bash
cd spaceship-ui
pnpm install
pnpm dev
```

검증은 다음 순서로 실행합니다.

```bash
pnpm check
pnpm lint
pnpm seo:check
pnpm build
```

GitHub Pages 배포와 품질 검사는 저장소 루트의 `.github/workflows/blog-ci.yml` 및 `.github/workflows/blog-pages-deploy.yml`에서 관리합니다.

## Attribution

현재 UI 엔진은 MIT 라이선스의 Spaceship 템플릿을 기반으로 커스터마이즈했습니다. 이전 Jekyll 버전은 Minimal Mistakes를 사용했습니다. 자세한 출처와 저작권 고지는 `THIRD_PARTY_NOTICES.md` 및 `spaceship-ui/LICENSE`를 참고하세요.

# JJo-0 Blog Engine

`JJo-0.github.io`의 실제 Astro 애플리케이션입니다. 개인 콘텐츠와 사이트 설정은 `site/`에, 재사용 가능한 UI/라우팅 엔진은 `src/`에 분리되어 있습니다.

## Stack

- Astro 6
- Svelte 5
- Tailwind CSS 4
- Markdown / MDX
- GitHub Pages

## Commands

```bash
pnpm install
pnpm dev
pnpm check
pnpm lint
pnpm seo:check
pnpm build
```

## Structure

```text
spaceship-ui/
├── site/
│   ├── assets/              # favicon, profile/media, static files
│   ├── content/
│   │   ├── posts/           # blog posts
│   │   ├── projects/        # real project entries only
│   │   ├── appearances/     # real talks/articles only
│   │   └── about/           # profile
│   ├── config.ts            # site-wide configuration
│   ├── hero.md
│   └── cta.md
├── src/
│   ├── components/
│   ├── layouts/
│   ├── lib/
│   └── pages/
└── package.json
```

Files beginning with `_` in content directories are authoring templates and are excluded from Astro content collections.

## Deployment

The repository-level workflow `.github/workflows/spaceship-pages-deploy.yml` builds this directory and publishes `spaceship-ui/dist` to GitHub Pages.

## Upstream attribution

This application is derived from **Spaceship** by Alexey Poimtsev and is used under its MIT license. The original copyright and permission notice are preserved in `LICENSE`.

Template demo projects, demo appearances, upstream repository-management files, and upstream branding assets are intentionally excluded from this personal site.

File: spaceship-ui/site/content/posts/2026-09-28-high-voltage-linio2-nanorod-news.mdx
---
title: 'H3 상전이를 피하지 않고 되돌린 LiNiO₂ 나노로드'
description: '고전압에서 무너지는 high-Ni 양극을 상전이 회피가 아닌 구조 가역성으로 설계한 연구를 읽는다. 4.95 V와 100회 cycling의 의미, 재료 수준 증거와 상용 full cell의 경계를 구분한다.'
pubDate: 2026-09-28T00:01:00+09:00
publicationTimeZone: Asia/Seoul
slug: 2026-09-28-high-voltage-linio2-nanorod-news
category: finance-industry
subcategory: high-nickel-cathodes
type: paper-review
tags:
  - frontier-candidate
  - battery-materials
researchFeatured: false
draft: false
lang: ko
---

import Cite from '@/components/post/NewsCitation.astro';
import Math from '@/components/post/Math.astro';
import CandidateEquation from '@/components/post/CandidateEquation.astro';
import CandidateTable from '@/components/post/CandidateTable.astro';
import BeginnerGuide from '@/components/post/BeginnerGuide.astro';
import HighNickelCathodePrimer from '@/components/post/HighNickelCathodePrimer.astro';
import NewsFigure from '@/components/post/NewsFigure.astro';

**먼저 쉬운 답부터.** 배터리를 더 높은 전압까지 충전하면 에너지를 더 담을 수 있지만, 재료가 크게 변형돼 수명이 줄 수 있다. 이번 연구는 그 변형을 무조건 막는 대신 **충전 후 원래 구조로 잘 돌아오는 막대 모양의 작은 결정**을 만들었다. 아래는 꾸며낸 그림이 아니라 논문의 실제 현미경 사진이다.

<NewsFigure media="sep28-linio2-fig1" priority />

### 원본 Figure 1 읽기: 공처럼 보이는데 왜 ‘나노로드’일까?

**처음에는 왼쪽 a·b만 본다.** a(m-LNO)는 비교용 마이크로 결정, b(n-LNO)는 이번 나노로드다. 둘 다 큰 덩어리로는 공처럼 보여도, b 표면을 확대하면 가느다란 막대들이 모여 있다. ‘나노로드’는 이 작은 1차 결정의 형태이지 덩어리 전체가 긴 막대라는 뜻이 아니다. a의 축척은 4 μm, b는 2 μm이므로 화면에서 비슷해 보이는 크기만 비교하면 안 된다.

**대학생 독자는 오른쪽 c·d로 이동한다.** c의 Williamson–Hall 분석은 X선 회절선의 폭으로 결정 크기와 미세 변형을 분리해 추정한다. d의 가로축 2θ는 X선 회절각이지 충전 전압이 아니다. 초록 표시는 관측, 주황 선은 구조 모델의 계산, 아래 검은 선은 둘의 차이다. 모양이 달라도 어떤 결정 구조를 갖는지 확인하는 단계이며, 이 초기 사진·회절 데이터만으로 충전 수명 향상을 증명하지는 않는다.<Cite n={1} />

아래 e–h는 니켈 함량 75% 계열(Ni75)의 같은 종류 분석이다. 어려운 패널을 한 번에 이해할 필요는 없다. **사진으로 형태를 확인 → 아래 Figure 2에서 실제 수명 비교 → 구조가 왜 돌아오는지 해설** 순서로 읽으면 된다.

<BeginnerGuide title="양극·전압·H2–H3 상전이가 낯설다면: 먼저 그림으로 보기">

<HighNickelCathodePrimer />

<strong>양극(cathode)</strong>은 충전할 때 리튬 이온을 내보내고 방전할 때 다시 받아들이는 전극이다.
LiNiO₂는 lithium·nickel·oxygen가 층을 이루는 high-Ni 양극의 가장 단순한 끝단 조성이다.

- <strong>cut-off voltage</strong>: 충전을 멈추는 상한 전압. 높이면 더 많은 리튬을 꺼낼 수 있지만
  재료 부담도 커진다.
- <strong>specific capacity</strong>: 활물질 1 g이 저장·방출한 전하량. 보통 mAh/g로 쓴다.
- <strong>H2·H3 phase</strong>: 충전 상태에 따라 나타나는 두 층상 결정 상태다. H2에서 H3로 갈 때 c축
  방향 간격이 급격히 줄 수 있다.
- <strong>cycle retention</strong>: 기준 cycle의 방전용량 대비 나중 cycle에 남은 비율이다. 기준
  cycle을 무엇으로 잡았는지 함께 봐야 한다.
- <strong>nanorod</strong>: 막대처럼 길쭉한 나노 크기 형태. ‘나노’라는 이름만으로 성능이 보장되지는
  않는다.

이 글의 핵심은 H3 phase가 생기지 않았다는 것이 아니다. 연구진은 nanorod에서도 H2↔H3 전이가 일어나지만, 방전할 때 bulk structure가 더 잘 되돌아온다고 보고했다. 즉 질문을 ‘상전이를 없앨까’에서 ‘상전이를 가역적으로 만들 수 있을까’로 바꾼 연구다.

</BeginnerGuide>

## 1. 한 문장 결론: 높은 전압을 버티는 방법을 바꿨다

2026년 9월 26일 *Nature Communications*에 공개된 연구는 nanorod morphology로 만든 high-Ni layered cathode, 특히 LiNiO₂가 기존 microcrystalline material보다 높은 cut-off voltage에서 안정적으로 cycling할 수 있다고 보고했다. 가장 강한 주장은 **4.95 V까지 올려도 H2–H3 전이를 단순 회피하지 않고 bulk structural reversibility를 유지했다**는 것이다.<Cite n={1} />

이 연구를 “4.95 V 배터리가 상용화됐다”라고 요약하면 틀린다. 논문이 직접 보여 준 것은 cathode material의 구조 분석과 실험실 전극 cycling이다. 자동차용 pouch cell, 높은 areal loading의 full cell, 수백·수천 회 수명, abuse safety, gas generation과 양산 수율을 한꺼번에 검증한 연구가 아니다.<Cite n={1} /><Cite n={2} />

그럼에도 후보 가치가 높은 이유는 설계 논리가 명확하기 때문이다. high-Ni cathode의 오래된 병목인 H2–H3 transition을 무조건 억제해야 할 결함으로만 보지 않고, **그 전이 뒤 구조가 얼마나 되돌아오는지**를 morphology로 제어했다. source data와 transparent peer-review material도 공개돼 있어 headline 숫자를 원자료까지 추적할 수 있다.<Cite n={1} /><Cite n={3} />

## 2. 왜 nickel을 늘리고 전압을 높이나

리튬이온전지의 에너지는 아주 단순화하면 평균 전압과 꺼내 쓸 수 있는 전하량의 곱으로 생각할 수 있다. cathode에서 더 많은 리튬을 가역적으로 빼고 더 높은 전압까지 사용하면 같은 활물질 질량에서 에너지를 늘릴 여지가 생긴다. Nickel-rich layered oxide가 주목받는 이유다.

하지만 높은 nickel 함량과 높은 state of charge는 안정성을 공짜로 주지 않는다. 리튬이 빠지면서 transition-metal oxide layer의 간격이 변하고, 산소와 표면 반응성이 커지며, 입자 안팎의 응력도 달라진다. 특히 H2에서 H3로 넘어갈 때 층간 거리를 나타내는 c-axis가 급격히 수축하면 한 입자 안에서도 위치별 strain이 달라질 수 있다.<Cite n={1} />

반복되는 수축과 팽창은 microcrack, 전해질 침투, 새로운 반응면 형성, 전기적 접촉 손실로 이어질 수 있다. 다만 실제 열화는 입자 morphology, 표면 chemistry, 전해질, 온도, charging protocol이 함께 만든다. “H3가 생기면 반드시 즉시 고장”이라는 단일 원인식 설명도 정확하지 않다.

LiNiO₂는 cobalt나 manganese가 섞이지 않은 high-Ni end member라서 이 문제가 특히 선명하다. 동시에 합성·보관·표면 안정성도 까다롭다. 따라서 LiNiO₂에서 높은 전압의 reversibility를 보였다는 결과는 설계 원리를 시험하기 좋은 강한 사례지만, 모든 상용 NCM cathode가 곧 같은 방식으로 바뀐다는 뜻은 아니다.

## 3. 기존 해법과 이번 질문은 무엇이 다른가

기존 연구의 한 축은 H2–H3 transition 자체를 완화하거나 더 높은 전압으로 미루는 것이다. 조성 doping, 표면 coating, concentration gradient, single-crystal particle과 전해질 설계가 사용된다. 목표는 급격한 lattice change와 표면 부반응을 줄이는 데 있다.

이번 연구는 다른 질문을 던진다. H3 phase가 형성되어도 방전할 때 원래 구조로 충분히 돌아오면, transition의 존재와 심각한 capacity fade를 분리할 수 있지 않을까. 연구진은 high-Ni material을 nanorod morphology로 만들고 conventional microcrystal과 비교했다. diffraction과 spectroscopy를 이용해 충전 상태에 따른 bulk·surface 변화를 추적했다.<Cite n={1} /><Cite n={2} />

논문의 해석은 nanorod가 짧은 diffusion length만 제공한다는 데 그치지 않는다. rod-shaped particle이 strain을 수용하는 방식, crystallographic orientation과 surface의 반응이 결합해 H2↔H3 후 구조 회복을 돕는다는 것이다. 따라서 “입자를 작게 만들었더니 좋아졌다”보다 **morphology가 phase-transition reversibility를 바꿨다**가 더 정확한 요약이다.<Cite n={1} />

여기서도 인과 경계는 남는다. morphology가 달라지면 surface area와 electrolyte contact도 함께 바뀐다. size, shape, surface chemistry를 완전히 하나씩 분리한 단일 변수 시험으로만 읽기 어렵다. nanorod라는 외형을 다른 조성·공정에 복사한다고 같은 결과가 자동으로 나오지는 않는다.

## 4. H2와 H3는 무엇이며 ‘가역성’은 어떻게 보나

여기서 H1·H2·H3는 충전하면서 나타나는 서로 다른 육방정계(hexagonal) 결정 상태를 구분하는 이름이다. **뒤 숫자가 반복 단위의 층 수라는 뜻은 아니다.** 층상 산화물의 O3 같은 적층 분류와 혼동하지 않아야 한다. 초보 독자에게 중요한 것은 이름을 외우는 것이 아니라 **충전 정도에 따라 X-ray diffraction peak와 lattice parameter가 변한다**는 점이다.

충전 말기에 H2→H3 transition이 진행되면 c-axis가 수축한다. 방전하면서 H3→H2→더 낮은 충전 상태로 돌아갈 때 diffraction pattern과 lattice가 처음과 가까워지는지를 보면 bulk reversibility를 판단할 수 있다. 원논문은 operando·ex-situ structural characterization을 cycling 결과와 연결한다.<Cite n={1} /><Cite n={2} />

‘reversible’도 완전한 원상복구라는 절대어가 아니다. 측정한 시간·공간 해상도에서 주요 bulk structure가 되돌아왔다는 뜻이다. 표면 몇 나노미터의 reconstruction, electrolyte interphase, 미세한 defect와 장기 누적 damage가 모두 0이라는 뜻은 아니다. 그래서 bulk structural reversibility와 long-term electrochemical stability를 별도의 증거로 읽어야 한다.

또한 4.95 V는 cathode material이 받는 매우 공격적인 상한 조건이다. 그 전압을 한 번 통과했다는 것과 일정한 capacity·efficiency로 오래 반복했다는 것은 다르다. 이 논문은 cycling data를 함께 제시하지만, cycle 수와 loading, cell configuration을 상용 제품 기준으로 확대해서는 안 된다.

## 5. capacity retention은 기준 cycle부터 확인한다

<NewsFigure media="sep28-linio2-fig2" />

### 원본 Figure 2 읽기: 처음에는 b 패널의 채워진 점만 보자

<strong>가로축은 충전·방전 횟수, 왼쪽 세로축은 재료 1 g당 방전 용량(mAh/g)</strong>이다. b의 주황색
채워진 점(n-LNO)이 높은 수준을 유지하는 동안 빨간 채워진 점(m-LNO)은 크게 내려간다. 같은 2.7–4.7 V
조건에서 새 형태와 비교 재료가 얼마나 다르게 버티는지 보여 준다. 빈 원은 오른쪽 축의 쿨롱 효율(CE,
%)이므로 용량 점과 섞어 읽지 않는다. CE가 높다는 것과 남은 용량이 많다는 것도 별개의 질문이다.

**그다음 c를 본다.** 같은 재료의 5회차부터 100회차까지 전압–용량 곡선이 얼마나 겹치는지 비교한다. 나노로드에서 겹침이 더 유지되는 것은 반복 사용 후 꺼내 쓰는 용량의 변화가 작다는 뜻이다. g·h의 가로축은 전압, 세로축 dQ/dV는 전압을 조금 바꿨을 때 용량이 얼마나 바뀌는지다. H2–H3 영역의 피크가 반복 충전에서 어떻게 달라지는지 보고 전이의 가역성을 분석한다. 피크가 있다는 사실은 오히려 **전이를 없앴다는 설명이 틀림**을 알려 준다.<Cite n={1} />

**마지막으로 i를 본다.** 여기는 나노로드 두 조성의 상한을 4.95 V까지 높인 시험이다. b·e의 4.7 V 조건과 동일 조건이 아니며, i에는 같은 4.95 V에서 마이크로 결정을 직접 비교한 곡선이 없다. 시험은 처음 3회 0.1 C 형성 후 0.5 C 충전·1 C 방전, 25±1°C이며 이 논문의 1 C는 180 mA/g이다. 원논문 Table 1의 95% 보존율과 아래 편집자 계산 96.3%는 끝 회차의 정의가 달라 동일 숫자로 취급하지 않는다.

용량 유지율은 간단해 보이지만 분모를 무엇으로 잡는지가 중요하다. formation cycle은 낮은 rate로 돌리고 이후 cycle부터 더 높은 rate를 쓰는 실험에서는 첫 cycle과 네 번째 cycle의 조건이 다를 수 있다.

<CandidateEquation id="linio2-retention" title="100회차에 남은 용량은 어떻게 계산하나?" tex={String.raw`R_{100}=\frac{Q_{100}}{Q_{\mathrm{ref}}}\times100\%\tag{1}`}>

<Math tex={String.raw`Q_{100}`} />은 100회차 discharge specific capacity,
<Math tex={String.raw`Q_{\mathrm{ref}}`} />는 비교에 쓰는 기준 cycle의 capacity다. 같은 rate 구간을
비교하려면 source data에서 0.5C/1C 조건이 시작된 4회차를 기준으로 잡을 수 있다.

2.7–4.7 V source data에서 nanorod LiNiO₂는 4회차 196.36 mAh/g, 100회차 189.07 mAh/g이었다. 따라서 <Math tex={String.raw`189.07/196.36\times100\approx96.3\%`} />다. microcrystalline LiNiO₂는 125.20에서 55.13 mAh/g로 내려가 같은 계산에서 약 44.0%다.<Cite n={3} />

이 계산은 공개 workbook의 값을 다시 나눈 편집자 계산이다. 논문의 모든 protocol을 하나의 retention 숫자로 대표하지 않는다. 특히 첫 cycle을 분모로 잡으면 formation과 rate change가 섞여 다른 값이 나온다.

</CandidateEquation>

2.7–4.95 V source data에서도 nanorod LiNiO₂는 4회차 196.62 mAh/g, 100회차 181.64 mAh/g이었다. 같은 기준으로 약 92.4%다. 이 수치는 고전압에서 capacity가 유지됐다는 강한 근거지만, 100회 이후 거동과 full-cell lithium inventory까지 알려 주지는 않는다.<Cite n={3} />

## 6. 직접 확인한 숫자와 아직 확인하지 않은 것을 나눈다

<CandidateTable id="linio2-evidence-boundaries" label="LiNiO2 nanorod 연구의 직접 증거와 확대 해석을 구분한 표">

| 질문                | 논문·source data가 직접 보여 준 것                            | 이 결과만으로 말할 수 없는 것                     |
| ------------------- | ------------------------------------------------------------- | ------------------------------------------------- |
| 높은 전압           | nanorod high-Ni cathode, LiNiO₂를 4.95 V까지 cycling          | 4.95 V 상용 pack의 안전·보증 수명                 |
| 2.7–4.7 V cycle 100 | n-LNO 189.07 mAh/g, m-LNO 55.13 mAh/g                         | 서로 다른 loading·전해질·온도의 보편적 수명       |
| H2–H3               | transition 뒤 nanorod bulk structure의 더 높은 reversibility  | surface damage와 side reaction이 전혀 없음        |
| 비교 대상           | 같은 연구 안의 nanorod와 conventional microcrystal            | 모든 single-crystal·doped·coated cathode보다 우월 |
| 공개성              | article, supplement, source-data workbook, transparent review | 합성 scale-up recipe와 독립 재현까지 완료         |

</CandidateTable>

첫 cycle만 보면 n-LNO의 2.7–4.7 V discharge capacity는 226.42 mAh/g, m-LNO는 187.89 mAh/g이었다. 하지만 formation condition과 initial coulombic efficiency도 다르다. 장기 비교는 같은 rate 구간의 trajectory와 구조 분석을 함께 보는 편이 낫다.<Cite n={3} />

4.95 V에서도 100회차 capacity가 높았다는 결과는 분명 인상적이다. 다만 높은 voltage efficiency, electrolyte oxidation, impedance growth와 thermal stability를 단일 capacity curve가 모두 대변하지는 않는다. cathode half-cell의 lithium source와 상용 full cell의 제한된 lithium inventory도 다르다.

## 7. 왜 상용 배터리로 바로 이어지지 않나

<NewsFigure media="sep28-linio2-s9" />

### 원본 보충 Figure S9 읽기: 검은 금이 보이면 ‘입자 파손’일까?

행은 위에서 n-LNO, n-Ni75, m-LNO, m-Ni75다. 왼쪽은 시험 전, 가운데는 4.7 V 충전 뒤와 반복 충전 뒤, 오른쪽은 100회 후 방전한 상태다. 나노로드도 표면이 처음 그대로 남지 않는다는 점부터 본다. 특히 **b·c의 갈라진 무늬는 저자들이 표면 SEI 층의 균열로 설명하며, 나노로드 결정 자체가 깨졌다고 판독하지 않는다.** 사진 한 장만으로 균열의 재료·깊이를 단정하지 않아야 한다.<Cite n={2} />

오른쪽 끝 열의 시험 범위도 행마다 다르다. 나노로드는 2.7–4.95 V, m-LNO는 2.7–4.1 V, m-Ni75는 2.7–4.4 V에서 반복 후 방전했다. 따라서 이 열을 “모든 조건이 같은 네 소재의 순위표”로 읽을 수 없다. 각각 표면 변화가 남는다는 관찰과, 벌크 결정의 가역성 분석을 함께 읽어야 한다.

첫째, electrode loading과 density다. nanorod는 surface area와 packing density가 conventional secondary particle과 다를 수 있다. 낮은 areal loading에서 좋은 gravimetric capacity를 얻어도 electrode volume당 energy와 thick-electrode transport가 불리할 수 있다.

둘째, electrolyte와 voltage window다. 4.95 V는 일반 carbonate electrolyte와 interface에 큰 부담을 준다. cathode structure가 되돌아와도 electrolyte oxidation과 gas, current collector와 binder 안정성, transition-metal dissolution이 system life를 제한할 수 있다.

셋째, full-cell balance다. half-cell에서 lithium metal counter electrode를 쓰는 평가와 graphite·silicon anode를 쓴 full cell은 available lithium, N/P ratio, formation loss가 다르다. source data의 cathode capacity를 그대로 automotive cell energy density로 환산해서는 안 된다.

넷째, manufacturing이다. nanorod를 균일하게 대량 합성하고 residual lithium, moisture sensitivity, particle breakage를 관리해야 한다. slurry mixing·coating·calendering 과정에서 morphology가 유지되는지, 기존 생산설비와 cost가 맞는지도 별도 문제다.

## 8. 기존 연구와 일반 설명을 구분해 읽기

<NewsFigure media="sep28-linio2-cover" />

위 자체 구조도는 앞서 본 실제 현미경 사진·성능 곡선의 **설계 논리만** 단순화한 것이다. 원자 배열을 측정한 그림도, 새 시험 결과도 아니다. 이번 개선은 원본 Figure 1·2와 보충 Figure S9를 CC BY 4.0 조건으로 넣고, 패널·축·축척을 유지했다. PDF 그림은 주변 본문만 제외해 PNG로 옮겼으며 측정 곡선을 다시 그리거나 색을 바꾸지 않았다.

이 글의 양극·전압·capacity 설명은 리튬이온전지의 일반 교육 설명이다. H2–H3가 high-Ni cathode 열화와 연결될 수 있다는 것도 널리 연구된 배경이다. 반면 nanorod LiNiO₂가 4.95 V까지 안정적으로 cycling하고 bulk transition이 더 가역적이라는 결과, 그리고 100회차 source-data 숫자는 **이번 논문의 결과**다.<Cite n={1} /><Cite n={3} />

연구진의 해석과 편집자 계산도 나눠야 한다. H2↔H3 reversibility를 morphology와 연결한 것은 원논문의 분석이다. 4회차를 기준으로 96.3%, 44.0%, 92.4%를 계산한 것은 rate condition을 맞추기 위해 공개 source data를 다시 나눈 이 글의 계산이다. 기준을 바꾸면 retention 숫자도 바뀐다.

논문은 open-access article과 자료를 제공하며 competing interests가 없다고 선언한다.<Cite n={1} /> 그러나 자료 공개가 곧 독립 실험실 재현을 뜻하지 않는다. readers는 DOI page의 최종 출판 상태와 후속 correction도 함께 확인해야 한다. 이번 열람 시점에는 peer-reviewed accepted article의 permanent DOI와 공개 supplement·source data를 기준으로 썼다.

## 9. 다음 기록: 가장 높은 전압보다 먼저 볼 것

다음 핵심 실험은 high-loading electrode에서의 areal capacity와 volumetric energy다. 같은 nanorod가 두꺼운 전극에서도 ion·electron transport와 mechanical integrity를 유지하는지 확인해야 한다. 두 번째는 graphite 또는 silicon-containing anode와 조합한 practical full cell의 lithium balance다.

세 번째는 4.8–4.95 V에서 수백 회 이상 장기 cycling, impedance, gas와 thermal response를 함께 기록하는 것이다. 네 번째는 post-mortem microscopy와 surface spectroscopy로 bulk reversibility가 surface·interface stability까지 이어지는지 확인하는 것이다. 마지막은 batch scale과 electrode manufacturing yield다.

이 질문들을 통과하면 이번 연구는 high-Ni cathode 설계의 방향을 바꿀 수 있다. 핵심 메시지는 “H3를 없앴다”가 아니라 **상전이를 견디고 되돌아오는 morphology를 만들었다**는 것이다. 지금 단계에서 가장 정확한 표현은 상용 배터리의 완성이 아니라, 공격적인 전압에서 확인한 재료 설계 원리다.

## 출처와 열람 범위

<a
  id="news-ref-1"
  data-news-reference="1"
  href="https://www.nature.com/articles/s41467-026-78069-9"
  target="_blank"
  rel="noopener noreferrer"
>
  [1] Hekang Zhu et al., “Enhancing cycling stability by promoting high-voltage structural
  reversibility in high-nickel positive electrode materials,” Nature Communications, published
  2026-09-26, DOI 10.1038/s41467-026-78069-9. 공개 논문·accepted manuscript의
  Methods·Results·Figures, data availability, competing interests와 공개 라이선스
</a>

<a
  id="news-ref-2"
  data-news-reference="2"
  href="https://media.springernature.com/original/springer-static/esm/art%3A10.1038%2Fs41467-026-78069-9/MediaObjects/41467_2026_78069_MOESM1_ESM.pdf"
  target="_blank"
  rel="noopener noreferrer"
>
  [2] 동일 논문 Supplementary Information. 구조·전기화학 분석과 추가 figure·실험 조건
</a>

<a
  id="news-ref-3"
  data-news-reference="3"
  href="https://media.springernature.com/original/springer-static/esm/art%3A10.1038%2Fs41467-026-78069-9/MediaObjects/41467_2026_78069_MOESM3_ESM.xlsx"
  target="_blank"
  rel="noopener noreferrer"
>
  [3] 동일 논문 Source Data workbook. Figure 2의 n-LNO·m-LNO cycling 원자료와 이 글의 retention
  재계산 근거
</a>
